Repository: farshidhesami/End_to_End_ML_Dental_Implant_Sandblasting

# End-to-End Machine Learning for Predicting Optimal Sandblasting Conditions and Performance Metrics for Dental Implants

## Project Overview

This project aims to build an end-to-end machine learning pipeline that predicts the optimal sandblasting conditions for dental implants based on several factors. The goal is to achieve accurate predictions of surface roughness (Sa) and cell viability (%) based on various input conditions, ensuring that the implants meet the required performance standards.

## Key Components

### Data Inputs:

The model uses specific input conditions related to sandblasting, acid etching, and anodizing processes to predict the quality metrics of the implant surface.

**Sandblasting Conditions:**

- **Angle of Sandblasting (degrees) (`angle_sandblasting`)**: 
  - The angle at which sandblasting is performed on the implant surface.
  - This angle influences the texture and roughness of the implant surface.

- **Pressure of Sandblasting (bar) (`pressure_sandblasting_bar`)**: 
  - The pressure applied during the sandblasting process.
  - Higher pressures typically result in more aggressive surface modifications.

**Acid Etching Conditions:**

- **Temperature of Acid Etching (°C) (`temperature_acid_etching`)**: 
  - The temperature at which acid etching is conducted to create micro-textures on the implant surface.
  - Temperature affects the depth and uniformity of the etching.

- **Time of Acid Etching (minutes) (`time_acid_etching_min`)**: 
  - The duration for which acid etching is performed.
  - Longer etching times can increase surface roughness but may also affect other properties like cell viability.

**Anodizing Conditions:**

- **Voltage of Anodizing (V) (`voltage_anodizing_v`)**: 
  - The voltage used during anodizing to form a protective oxide layer on the implant surface.
  - The voltage influences the thickness and structure of the oxide layer.

- **Time of Anodizing (minutes) (`time_anodizing_min`)**: 
  - The duration of the anodizing process.
  - Time influences the formation and quality of the oxide layer.

### Prediction Metrics:

The model predicts two key metrics: **Surface Roughness (Sa)** and **Cell Viability (%)**, both critical for the performance and biocompatibility of implants.

**Average Surface Roughness (Sa) (`sa_surface_roughness_micrometer`)**:
- **Definition**: A critical metric for implant performance, representing the average roughness of the surface, measured in micrometers (µm).
- **Importance**: Surface roughness affects the implant’s interaction with biological tissues and its ability to integrate with bone (osseointegration).
- **Validation Range**: The predicted Sa value must fall within the range 1.5μm < Sa < 2.5μm to be considered valid.
- **Action**: If the predicted Sa falls outside this range, the "Cell Viability (%)" prediction is automatically set to 0 (indicating failure).

**Cell Viability (%) (`cell_viability_percent`)**:
- **Definition**: Represents the percentage of viable cells on the implant surface, indicating its biocompatibility.
- **Importance**: High cell viability is crucial for the successful integration of the implant into biological tissue.
- **Threshold for Validity**: Predictions are valid only if `cell_viability_percent > 90`.
- **Binary Indicator (`Result_Passed_1_Failed_0`)**:
  - **1 (Passed)**: If `cell_viability_percent > 90`, the implant is considered to have passed.
  - **0 (Failed)**: If `cell_viability_percent ≤ 90`, the implant is considered to have failed.

### Procedure for Predictions:

This section outlines the steps the model follows to predict and validate the metrics for implant surface quality.

**Predict Surface Roughness (Sa):**
1. **Input Conditions**: The sandblasting, acid etching, and anodizing conditions are input into the model.
2. **Prediction**: The model predicts the `sa_surface_roughness_micrometer` value based on the input conditions.

**Evaluate Surface Roughness (Sa):**
1. **Check Validity**: The predicted Sa value is evaluated to ensure it falls within the range 1.5μm < Sa < 2.5μm.
   - **If Valid**: The model proceeds to predict `cell_viability_percent`.
   - **If Invalid**: The model sets `cell_viability_percent` to 0, indicating failure.

**Predict Cell Viability (%):**
1. **Prediction**: If the predicted Sa value is valid, the model uses the input conditions to predict `cell_viability_percent`.

**Evaluate Cell Viability (%):**
1. **Check Validity**: The predicted `cell_viability_percent` is evaluated to ensure it exceeds 90%.
2. **Binary Indicator (`Result_Passed_1_Failed_0`)**: The result is recorded as:
   - **1 (Passed)**: If `cell_viability_percent > 90`.
   - **0 (Failed)**: If `cell_viability_percent ≤ 90`.

### Research Stage: Stage 01: Data Ingestion

### Research Stage: Stage 02: Data Validation

### Research Stage: Stage 03: Data Transformation

File: artifacts/data_ingestion/Sandblasting-Condition.csv
Angle of Sandblasting,Pressure of Sandblasting (bar),Temperture of Acid Etching,Time of Acid Etching (min),Voltage of Anodizing (v),Time of  Anodizing (min),(Sa) Average of Surface roughness (micrometer),Cell Viability (%),"Result (1=Passed, 0=Failed)"
30,3,25,3,80,1,0.746,0,0
40,3,25,3,80,1,0.813,0,0
50,3,25,3,80,1,0.952,0,0
30,4,25,3,80,1,1.207,0,0
40,4,25,3,80,1,1.298,0,0
50,4,25,3,80,1,1.355,0,0
30,5,25,3,80,1,2.501,0,0
40,5,25,3,80,1,2.582,0,0
50,5,25,3,80,1,2.617,0,0
30,3,50,3,80,1,1.303,0,0
30,3,50,6,80,5,1.352,0,0
30,3,75,3,80,5,1.341,0,0
30,3,75,6,80,5,1.385,0,0
30,4,50,9,80,5,2.087,89,0
30,4,75,9,80,5,2.098,91,1
40,4,50,9,80,5,2.127,0,0
30,5,75,9,80,5,2.348,0,0
40,3,50,6,80,5,1.44,0,0
40,3,50,9,80,5,1.582,90,0
40,4,75,9,80,5,2.202,0,0
40,4,75,6,80,5,2.309,88,0
30,4,50,3,100,5,2.206,0,0
30,4,75,3,100,5,1.654,82,0
30,5,50,3,100,5,2.382,0,0
40,5,75,3,100,5,2.496,0,0
50,5,75,3,100,10,2.418,0,0
30,3,50,3,100,10,1.48,0,0
40,3,75,9,100,10,1.703,96,1
30,3,75,6,100,5,1.955,92,1
30,3,75,6,120,10,1.529,0,0
30,3,75,3,100,10,1.309,0,0
40,3,75,3,120,10,1.389,0,0
50,3,75,9,120,10,1.498,0,0
30,4,75,9,120,10,2.208,0,0
30,4,75,6,100,10,2.087,92,1
30,3,75,3,100,10,1.304,0,0
30,3,75,6,100,5,1.376,0,0
30,3,75,6,120,5,1.482,0,0
30,4,75,6,120,5,2.701,0,0
30,4,75,3,120,5,1.801,86,0
30,4,75,9,120,5,2.228,0,0
30,4,50,6,120,5,1.703,83,0
30,4,50,6,120,10,1.752,83,0
40,4,50,6,100,5,1.886,78,0
40,4,50,6,100,10,2.099,77,0
40,4,75,9,100,10,2.241,0,0
40,4,50,3,120,10,1.689,75,0
50,4,75,3,100,10,1.901,73,0
50,4,75,6,120,10,2.088,86,0
50,4,50,6,120,10,2.203,0,0
50,4,75,9,120,10,2.241,0,0
50,4,50,6,120,1,2.095,72,0
30,4,75,6,120,1,1.903,80,0
30,4,25,6,100,1,1.681,76,0
30,4,75,6,100,1,2.032,89,0
30,3,75,6,100,1,1.521,82,0
40,3,75,6,100,1,1.753,78,0
40,3,75,6,120,1,1.724,87,0
30,3,75,3,1120,10,1.627,84,0
30,5,75,3,120,10,2.307,0,0
30,5,75,6,120,10,2.618,0,0
30,5,50,9,120,5,2.651,0,0
40,5,50,3,120,10,2.602,0,0
40,5,50,3,120,5,2.753,0,0
40,5,75,6,120,10,2.892,0,0
40,5,50,9,120,10,3.028,0,0
50,5,75,3,100,10,3.426,0,0
50,5,75,9,120,10,3.497,0,0
